Repository: joules-gf/microstructure-fatigue-simulation

# Understanding this Project

<!-- GITHUB_STAGE_1_HEADER -->

## Project status

This repository contains a research-oriented microstructure fatigue simulation workflow using **MicroStructPy** for microstructure/mesh generation and **Abaqus** for finite-element simulation and `.odb` postprocessing.

The code is currently kept close to its original research-script form. The immediate goal is to make it easy to share, clone, and run on Windows machines while also allowing partial workflow validation in WSL/Linux where Abaqus may not be available.

## Repository layout

- `00_Main_Scripts/` — active pipeline scripts for input generation, Abaqus execution, `.odb` extraction, and postprocessing.
- `01_Secondary_Scripts/` — secondary analysis/plotting scripts.
- `simulation_inputs/` — XML input cases and parameter-study inputs.
- `archive/old_script_versions/` — older script versions preserved for reference.
- `environment_notes.md` — setup notes for Windows, VS Code, WSL, Python dependencies, and Abaqus-specific limitations.
- `requirements.txt` — regular Python dependencies. Abaqus Python modules are provided by Abaqus and are not installed from pip.

### Regular Python environment

Create and activate a virtual environment, then install dependencies:

```bash
python -m venv .venv

# Windows PowerShell:
.venv\Scripts\Activate.ps1

# macOS/Linux/WSL:
source .venv/bin/activate

pip install -r requirements.txt
```

### Important Abaqus note

The full simulation workflow requires **Abaqus** to be installed and callable from the terminal as `abaqus`.

Some scripts, especially `getForceDisp.py`, must run inside the Abaqus Python environment using commands such as:

```bash
abaqus cae noGUI=path/to/getForceDisp.py
```

Those Abaqus-only modules, including `abaqus`, `abaqusConstants`, and `odbAccess`, should not be installed with pip.

## Current main entry point

The current full-pipeline entry point is:

```bash
python 00_Main_Scripts/full_simulation_runner.py
```

At this stage, some paths are still hardcoded for the original Windows development machine. The next portability step is to replace those hardcoded paths with project-relative paths using `pathlib` and/or command-line arguments.

## Cross-platform goal

Target usage:

- **Windows + VS Code:** run the full Abaqus workflow on a computer with Abaqus installed.
- **WSL/Linux:** validate Python logic, file layout, XML handling, plotting utilities, and non-Abaqus portions of the workflow.

Abaqus execution itself generally needs a machine/license where Abaqus is installed and configured.

---

This project is a **fully automated microstructure fatigue simulation pipeline** built on top of MicroStructPy and Abaqus.

It extends the workflow from **input preprocessing → mesh generation → Abaqus simulation → postprocessing**, allowing you to run an entire simulation with minimal manual intervention.

If you'd just like to quickly run a simulation, you can skip this reading and go to the **Demo section below**.

---

## What this project does

Put simply, you can:

1. Submit an XML input file describing:

   * Microstructure (phases, shape, sizes)
   * Domain geometry
   * Abaqus simulation parameters (E, ν, plastic stresses, strain applied)

2. The script automatically can:

   * Expand `<include>` XML files to include Abaqus simulation parameters
   * Fill missing parameters (e.g., standard deviations)
   * Generate a MicroStructPy mesh
   * Convert it into an Abaqus `.inp` file
   * Insert:

     * Materials
     * Boundary conditions
     * Steps
     * Output requests

3. Run the Abaqus simulation

4. Postprocess results:

   * Extract force–displacement from `.odb`
   * Convert to stress–strain
   * Compare against:

     * ROM AA7075-T6 curve
     * Experimental data
   * Generate plots

---

## Overall Workflow

```
XML Input File
     ↓
[abaqus_input_generation_v02.py]
     ↓
MicroStructPy Mesh + Abaqus .inp
     ↓
[run_abaqus_sim.py]
     ↓
Abaqus Simulation (.odb)
     ↓
[getForceDisp.py]
     ↓
Force–Displacement CSV
     ↓
[postprocessing_abaqus_sim_v01.py]
     ↓
Plots + Analysis
```

---

## Main Scripts

### 1) Input Generation & Preprocessing

📄 `abaqus_input_generation_v02.py` 

Handles:

* XML parsing and `<include>` expansion
* Default parameter completion (i.e., std = 20% of mean, if no std is provided)
* Cyclic loading definition (periodic amplitude)
* MicroStructPy execution
* Abaqus `.inp` file completion:

  * Materials
  * Sections
  * Boundary conditions
  * Step definition
  * Output requests

⚠️ Important notes:

* Requires **at least 2 phases** to avoid unkown bug
* If one phase lacks `scale`, all phases will be assigned default values

### 3) Abaqus Data Extraction

📄 `getForceDisp.py` 

Runs inside Abaqus (`noGUI`) and:

* Opens `.odb`
* Extracts:

  * Reaction force (RF)
  * Displacement (U)
* Outputs a CSV:

  ```
  Step Time | U_Y | Total RF_Y
  ```

Key assumption:

* Uses node sets:

  * `BOTTOMNODES`
  * `UPPERNODES`

---

File: 01_Secondary_Scripts/fatigue_AA7075-T651_Zhao_2007.csv
Spec No,specimen,strain_amplitude_%,stress_amplitude_MPa,Nf_cycles,failed
TorS32, Solid shaft, 0.42, 299.6, 27011, True
TorS33, Solid shaft, 0.34, 240.0, 99287, True
TorS38, Solid shaft, 0.28, 200.2, 919687, True
TorS34_1, Solid shaft, 0.21, 150.0, 1063477, False
TorS45_1, Solid shaft, 0.30, 214.9, 1090639, False
TorS39_1, Solid shaft, 0.29, 210.1, 1108763, False
90-08, 90° plate, 0.36, 259.9, 40443, True
90-03, 90° plate, 0.35, 250.0, 42650, True
90-10, 90° plate, 0.32, 222.6, 104240, True
90-16, 90° plate, 0.32, 228.3, 164041, True
90-12, 90° plate, 0.28, 190.6, 131072, True
90-38, 90° plate, 0.22, 161.6, 394116, True
90-32, 90° plate, 0.24, 173.7, 625893, True
90-66, 90° plate, 0.21, 144.8, 865205, True
90-33, 90° plate, 0.23, 168.4, 1091584, True
90-31, 90° plate, 0.23, 161.9, 1450963, False
90-30, 90° plate, 0.22, 155.3, 1117723, False
90-23, 90° plate, 0.25, 175.9, 45294, True
90-25, 90° plate, 0.25, 175.7, 45967, True
90-26, 90° plate, 0.19, 133.0, 196177, True
90-28, 90° plate, 0.18, 127.2, 210014, True
90-20, 90° plate, 0.21, 147.7, 227619, True
90-34, 90° plate, 0.18, 122.8, 716425, True
90-29, 90° plate, 0.18, 124.8, 932194, True
90-27, 90° plate,0.17, 120.1, 1271590, False
90-35, 90° plate, 0.17, 121.2, 1415524, True
